Repository: MathRC/mpea

<h1 align="center">Predicting Yield Strength in Multi-Principal Element Alloys</h1>
---

## Overview  
This project explores a curated dataset of **Multi-Principal Element Alloys (MPEAs)** to:  
1. **Identify high-strength alloys** through exploratory data analysis (EDA)  
2. **Predict yield strength** based on composition, microstructure, and processing methods  
3. **Interpret key drivers** of mechanical performance using SHAP analysis  

This analysis focuses on **compressive yield strength** at **room temperature (25 °C)** from a curated subset of the full dataset.

**Key Results:**  
- An **XGBoost model** achieved **R² = 0.82**, outperforming linear (Ridge) and non-parametric (KNN) models  
- SHAP analysis highlighted **Mo, Cr**, and **BCC+secondary phases** as critical contributors to strength

---

## Repository Structure  
```
|
├── analysis/                # Jupyter notebook + visuals
├── data/
│   ├── raw/                 # Original dataset (MPEA_dataset.csv, compositions.csv)
│   └── processed/           # Cleaned data and top-performing alloys
├── LICENSE.txt              # MIT License terms
├── README.md                # This file
└── environment.yml          # Conda environment configuration
```

---

## Dataset Description  

The dataset originates from the study *"Expanded dataset of mechanical properties and observed phases of multi-principal element alloys"* (Borg et al., 2020) and includes information such as **yield strength measurements**, **chemical composition**, **microstructure**, **processing methods**, **density**, **grain size**, and more.

It is publicly available via [Citrine Informatics' GitHub repository](https://github.com/CitrineInformatics/MPEA_dataset) and stands as a landmark contribution to open materials science research.

---

## Tech Stack  

- **Python**: Pandas, NumPy, Scikit-learn, XGBoost, SHAP  
- **Visualization**: Matplotlib, Seaborn, Missingno  
- **Workflow**: Jupyter Notebook, Git  

---

## Key Insights

### Top-Performing Alloys  
- **Highest Yield Strength**: `Cr1 Mo1 Nb1 Ta1 V1 W1` (BCC+Laves+Sec., powder-processed) achieved **3416 MPa**.  
- **Best Strength-to-Weight**: `Al1 Co1 Cr1 Fe1 Ni1 Si1` (BCC+Sec., cast) reached **423 MPa·cm³/g**.  
*(See full lists in [`data/processed/`](data/processed/).)*

### Model Performance  
| Model       | R²    | RMSE (MPa) |  
|-------------|-------|------------|  
| Ridge       | 0.485 | 454.4      |  
| KNN         | 0.690 | 352.3      |  
| **XGBoost** | 0.821 | 268.3      |  
*R² = 0.821 indicates XGBoost explains 82.1% of variance in yield strength.*

### SHAP Analysis  
*Key drivers of yield strength:*  
- **↑ Strength**: High Mo/Cr, BCC+Sec. microstructure, powder processing.  
- **↓ Strength**: FCC phases, casting.  

---

## How to Reproduce  

1. **Clone the repository**:

   ```bash
   git clone https://github.com/MathRC/mpea.git
   cd mpea
   ```

<div style="margin-top: 0.8em;"></div>

2. **Set up the Conda environment**:

   ```bash
   conda env create -f environment.yml
   conda activate mpea
   ```

<div style="margin-top: 0.8em;"></div>

3. **Run the analysis**:

   * Open `analysis.ipynb` in Jupyter Notebook/Lab
   * All data paths in the notebook are relative to the repo root

---

## References  

[1] Borg, C. K. H., Frey, C., Moh, J., Pollock, T. M., Gorsse, S., et al. (2020).  
Expanded dataset of mechanical properties and observed phases of multi-principal element alloys. *Scientific Data*, 7, 430.  
https://doi.org/10.1038/s41597-020-00768-9  

[2] Borg, C., & Saal, J. (2020).  
Expanded dataset of mechanical properties and observed phases of multi-principal element alloys. *GitHub repository*.  
Available at: https://github.com/CitrineInformatics/MPEA_dataset

---

File: data/processed/top15_strength_to_weight.csv
Reference ID,Formula,Microstructure,Processing Method,Calculated Density (g/cm³),Yield Strength (MPa),Strength-to-Weight Ratio (MPa·cm³/g)
12,Al1 Co1 Cr1 Fe1 Ni1 Si1,BCC+Sec.,CAST,5.7,2411.0,422.98245614035085
7,Al1 Co1 Cr1 Fe1 Mo0.5 Ni1,BCC+Sec.,CAST,7.1,2757.0,388.3098591549296
7,Al1 Co1 Cr1 Fe1 Mo0.4 Ni1,BCC+Sec.,CAST,7.0,2670.0,381.42857142857144
7,Al1 Co1 Cr1 Fe1 Mo0.3 Ni1,BCC+Sec.,CAST,7.0,2649.0,378.42857142857144
12,Al1 Co1 Cr1 Fe1 Ni1 Si0.8,BCC+Sec.,CAST,5.8,2179.0,375.6896551724138
14,Al0.667 Co0.667 Cr0.667 Fe0.667 Ni0.667 Ti1,BCC+Sec.,CAST,6.1,2220.0,363.93442622950823
7,Al1 Co1 Cr1 Fe1 Mo0.2 Ni1,BCC+Sec.,CAST,6.9,2456.0,355.94202898550725
8,Al1 Co1 Cr1 Fe1 Nb0.5 Ni1,BCC+Sec.,CAST,7.0,2473.0,353.2857142857143
14,Al1 Co1 Cr1 Fe1 Ni1 Ti0.5,BCC+BCC,CAST,6.4,2260.0,353.125
264,Al1 Cr1 Fe1 Mo0.5 Ni1 Ti0.5,BCC+B2,CAST,6.5,2228.7,342.87692307692305
264,Al1 Cr1 Fe1 Mo0.5 Ni1 Ti0.4,BCC+B2,CAST,6.5,2185.1,336.16923076923075
206,Cr0.286 Mo0.476 Nb1 Ta0.024 Ti0.31 V0.286,BCC+Sec.,POWDER,8.0,2680.0,335.0
107,Cr1 Fe1 Ni1 Ti0.4,BCC,CAST,7.4,2475.41,334.5148648648648
233,Cr1 Fe1 Mo1 Nb1 V1,BCC+Laves,CAST,8.1,2663.0,328.7654320987655
264,Al1 Cr1 Fe1 Mo0.5 Ni1 Ti0.25,BCC+B2,CAST,6.6,2161.7,327.530303030303
